Repository: XingyangLi/laser-wire-ded-project

# laser_wire_ded_project: laser wire-feed DED (stranded / Fe+Ni wire) in OpenFOAM

Single-track laser wire DED simulation: a custom OpenFOAM.com solver (`laserWireDEDFoam`,
VOF + enthalpy-porosity + ray-traced laser + multi-component Fe/Ni tracers), a Python case
generator, post-processing scripts, a Windows GUI, the case setups of every run so far, and the
X-ray / EDS validation data for the Invar stranded-wire experiment (600 W, 160 mm/min).

Snapshot exported 2026-10-05 from the build box (`/workspace/laser_wire_ded`) plus the stranded
cases from WSL `~/laser_wire_ded_stranded`. The detailed model notes from the box are in
[`docs/MODEL_NOTES.md`](docs/MODEL_NOTES.md) (paper basis, stranded wire, Fe/Ni model, limits).

---------------------------------------------------------------------------------------------

## 1. Layout

```
laser_wire_ded_project/
  generate_case.py          case generator (stdlib only) -> writes an OpenFOAM case dir
  materials.py              material presets (316L, Fe, Ni, Invar36, SS304, IN718, Ti6Al4V),
                            Gao et al. paper configs, Fe-Ni liquidus/solidus table
  run_case.py               mesh + run + render driver (Linux/WSL)
  visualize.py              standard renders (3D, sections, track profile, summary.json)
  visualize_multicomp.py    Fe/Ni multi-component renders (composition, unmelted strands,
                            full-length build from the recording planes)
  compare_runs.py           side-by-side metrics of several runs
  requirements.txt          python packages for the viz scripts
  solver/
    Allwmake, Allwclean
    laserWireDEDFoam/       solver source (*.C, *.H) + Make/{files,options}
  gui/                      tkinter run-control GUI (Windows -> WSL), see gui/README.md
  cases/<name>/             case SETUPS only: 0.orig, constant (no polyMesh), system,
                            Allrun, Allclean, case_params.json, FIXES.md,
                            run_log_head/tail.txt, checkMesh_tail.txt
  results/<name>/           small results: meltPool.dat, components.dat, summary*.json,
                            track_profile.csv, metrics tables
  validation/               X-ray + EDS measurements, annotated frames, metrics tables
  scripts/box/              run/status scripts used on the build box (absolute box paths;
                            reference only, edit paths before reuse)
  scripts/pc/               WSL run scripts used on this PC + launch_wsl_job.ps1
  docs/MODEL_NOTES.md       long-form model documentation
```

### Cases included (`cases/`)

| case | what | status of the original run |
|---|---|---|
| `val3mm_fe_ni_v2` | as `val3mm_fe_ni_defocus` + **`--rigid-substrate 100 --stub-floor`** (no wire pushed into the plate), `--feed-scale 1.0` (see its `FIXES.md`) | started on the PC 2026-10-06 11:30 CT (WSL `~/laser_wire_ded_stranded/val3mm_fe_ni_v2`, ~13-14 h); smoke test: wire metal below the plate 0.0006 vs 0.019 mm3 at 0.02 s |
| `val3mm_fe_ni_defocus` | Fe+Ni 5-strand on Invar, **experiment settings** 600 W, 2.67 mm/s, WFS 18.2 mm/s, 3 mm track, **focus -1.5 mm, zR 1.2 mm**, tip touching plate, A_sub 0.35, A_wire 0.25, strand-k 0.4, unmelted-k 0.3, liquidusUnmixed 0.85 | was still running on the box at export (t = 0.69 / 1.125 s) |
| `val3mm_fe_ni_focus03_balled` | same fixes but focus +0.3 mm, collimated, A_sub 0.30, 50 um gap | stopped at 0.30 s: wire tip hung ~1.5 mm up and **balled** (kept as reference) |
| `val3mm_fe_ni_defocus_coarse` | 25 ms coarse sanity check of the defocus case | done |
| `val_exp_600W_160mmpm_fe_ni` | Fe+Ni 5-strand, experiment settings, full 10 mm track, old optics (focus 0, A 0.42) | generated, never run |
| `val_exp_600W_160mmpm_stranded` | 7-strand Invar on Invar, experiment settings, 10 mm, WFS 15.6 mm/s | generated, never run |
| `fe_ni_5strand_invar` | Fe+Ni 5-strand (Fe,Ni,Fe,Ni,Fe x 0.3 mm) on Invar, Transitional-R 600 W, 5.8 mm/s, WFS 52.2 mm/s, 5 mm | done (0.862 s) |
| `coarse_fe_ni_5strand_invar` | coarse version of the above | done |
| `full_transitional_r_stranded` | 7-strand Invar wire, Transitional-R, focus 0.5 mm (from WSL) | done |
| `full_transitional_r_stranded_contact` | 7-strand, focus 0, feed from t=0 (wire-pool contact fix) (from WSL) | done |
| `coarse_transitional_r`, `coarse_normal`, `coarse_lof` | solid 0.9 mm Invar wire on SS304, Gao et al. Table S1 conditions, coarse mesh | done |
| `full_transitional_r_solid_reference` | reconstructed setup of the protected solid-wire Transitional-R production run (older generator; see its REPRODUCE.md) | done (result kept in `C:\Users\dukyo\laser_wire_ded\results_keep`) |

The setups were written by the generator version that created them; regenerate with the current
`generate_case.py` using the options stored in each `case_params.json` if you want them to match
the current code exactly.

---------------------------------------------------------------------------------------------

File: validation/eds_measurements.json
{
  "um_per_px": 12.195121951219512,
  "H_bead_mm_eds": 0.94,
  "H_bead_mm_eds_uncertainty": 0.1,
  "pen_mm_eds": 0.0,
  "pen_mm_eds_upper": 0.15,
  "unmelted_fraction": 0.04815682932026422,
  "unmelted_fraction_range": [
    0.001465706772427469,
    0.04815682932026422
  ],
  "unmelted_fraction_fe_bright_dilated": 0.04815682932026422,
  "unmelted_fraction_ni_dark": 0.001465706772427469,
  "unmelted_n_groups_fe": 13,
  "unmelted_d_eq_um_median": 189.1786443595028,
  "unmelted_d_eq_um": [
    472.5,
    287.7,
    275.6,
    264.0,
    257.4,
    204.6,
    189.2,
    156.3,
    145.6,
    129.1,
    98.3,
    96.3,
    89.2
  ],
  "along_track_bins_with_unmelted": 6,
  "distribution": "along whole track (not start-up only)",
  "fragments": [
    {
      "area_px": 1179,
      "d_eq_um": 472.4959708622671,
      "width_um": 426.8292682926829,
      "height_um": 439.0243902439024,
      "x_c": 22.891433418150974,
      "x_min": 6,
      "x_max": 40,
      "y_min": 11,
      "y_max": 46
    },
    {
      "area_px": 437,
      "d_eq_um": 287.6616223279203,
      "width_um": 268.2926829268293,
      "height_um": 402.4390243902439,
      "x_c": 159.1395881006865,
      "x_min": 149,
      "x_max": 170,
      "y_min": 56,
      "y_max": 88
    },
    {
      "area_px": 401,
      "d_eq_um": 275.5582342947248,
      "width_um": 304.8780487804878,
      "height_um": 292.6829268292683,
      "x_c": 290.18703241895264,
      "x_min": 279,
      "x_max": 303,
      "y_min": 70,
      "y_max": 93
    },
    {
      "area_px": 368,
      "d_eq_um": 263.97640877102486,
      "width_um": 451.219512195122,
      "height_um": 231.70731707317074,
      "x_c": 88.5788043478261,
      "x_min": 71,
      "x_max": 107,
      "y_min": 81,
      "y_max": 99
    },
    {
      "area_px": 350,
      "d_eq_um": 257.4395271734605,
      "width_um": 512.1951219512196,
      "height_um": 304.8780487804878,
      "x_c": 520.12,
      "x_min": 505,
      "x_max": 546,
      "y_min": 67,
      "y_max": 91
    },
    {
      "area_px": 221,
      "d_eq_um": 204.56783257419374,
      "width_um": 268.2926829268293,
      "height_um": 231.70731707317074,
      "x_c": 360.59276018099547,
      "x_min": 349,
      "x_max": 370,
      "y_min": 74,
      "y_max": 92
    },
    {
      "area_px": 189,
      "d_eq_um": 189.1786443595028,
      "width_um": 280.4878048780488,
      "height_um": 170.7317073170732,
      "x_c": 772.2751322751323,
      "x_min": 761,
      "x_max": 783,
      "y_min": 65,
      "y_max": 78
    },
    {
      "area_px": 129,
      "d_eq_um": 156.29175290843583,
      "width_um": 304.8780487804878,
      "height_um": 182.9268292682927,
      "x_c": 563.9612403100775,
      "x_min": 551,
      "x_max": 575,
      "y_min": 70,
      "y_max": 84
    },
    {
      "area_px": 112,
      "d_eq_um": 145.62978832784992,
      "width_um": 195.1219512195122,
      "height_um": 170.7317073170732,
      "x_c": 538.4107142857143,
      "x_min": 531,
      "x_max": 546,
      "y_min": 60,
      "y_max": 73
    },
    {
      "area_px": 88,
      "d_eq_um": 129.08701044881042,
      "width_um": 207.3170731707317,
      "height_um": 158.53658536585365,
      "x_c": 551.7159090909091,
      "x_min": 544,
      "x_max": 560,
      "y_min": 73,
      "y_max": 85
    },
    {
      "area_px": 51,
      "d_eq_um": 98.27120807404141,
      "width_um": 121.95121951219512,
      "height_um": 109.7560975609756,
      "x_c": 746.3529411764706,
      "x_min": 742,
      "x_max": 751,
      "y_min": 86,
      "y_max": 94
    },
    {
      "area_px": 49,
      "d_eq_um": 96.32505084961693,
      "width_um": 109.7560975609756,
      "height_um": 134.14634146341464,
      "x_c": 171.14285714285714,
      "x_min": 167,
      "x_max": 175,
      "y_min": 93,
      "y_max": 103
    },
    {
      "area_px": 42,
      "d_eq_um": 89.17966818818844,
      "width_um": 134.14634146341464,
      "height_um": 121.95121951219512,
      "x_c": 70.28571428571429,
      "x_min": 65,
      "x_max": 75,
      "y_min": 75,
      "y_max": 84
    }
  ]
}
